Repository: slambrick/mos2-defects

# mos2-defects

Data and analysis in support of "Defect density quantification in monolayer MoS2 using helium atom micro-diffraction" by A Radic, NA von Jeinsen, K Wang, Y Zhu, I Sami, V Perez, DJ Ward, AP Jardine, M Chhowalla, SM Lambrick.

A pre-print of the manuscript can be found at arXiv: [https://doi.org/10.48550/arXiv.2409.18637](https://doi.org/10.48550/arXiv.2409.18637). 

The plotting and analysis scripts make use of the [SHeM diffraction analysis](https://github.com/slambrick/SHeM-diffraction-analysis) package. This package is expected to be in the directory the scripts are called. This can be achieved with 
```bash
git clone https://github.com/slambrick/SHeM-diffraction-analysis.git
```
(or downloading and extracting the `.zip`) then renaming the folder as `SHeM_diffraction_analysis` as python doesn't like `-` in directory names.

## Scripts

`sample1a_lattice_constant.ipynb` calculates the lattice constant of the pristine monolayer and produces plots to demonstrate the procedure. The data is plotted in figure S1 of the manuscript.

`samples1a_3_figures.ipynb` creates two 2D plots of the reciprocal lattice for a high defect sample and a 'pristine' sample. These are plotted in both figure 1 (small) and 3 (full sized).

`Defect_rate_comparison.ipynp` analyses the diffraction intensity of the samples with different defect density. It results in plots of the diffraction intensity as a function of the defect rate at 2 different samples.

`substrate_comparison.ipynb` compares "z-scans" from the substrate, from bulk MoS2 and monolayer MoS2 on two different substrates (directly on SiO2 or on hBN-on-SiO2).

`plot_fits.ipynb` plots the fits to the lattice gas model used to generate  figures S3, S4 and 4.

## Additional uses of data

Some of the data and analysis in this repository is also used in another publication: "Helium atom micro-diffraction as a
characterization tool for 2D materials". Specifically `samples1a_3_figures.ipynb` creates the 2D plot with identified lattice positions for figure 4. A [preprint of this manuscript may be found on arXiv](https://doi.org/10.48550/arXiv.2409.20461).

## Images

The directory "figure_2" contains the SHeM and optical images used for figure 2. Optical is provided as a `.png` file. The SHeM image is provided in a number of formats, first the `.png`, as well as the raw data as `.mat` and `.txt` files. Plus a [Gwyddion](https://gwyddion.net/) file for easy image processing.

## Supplementary information figures

The input potential files for [MultiScat](https://github.com/Cambridge-Atom-Scattering-Centre/Multiscat) ([Method](https://doi.org/10.1039/FT9908601641)) representing the potential used to generate the results in figure 6, and displayed in figure 5 is given in the "figure_S5" folder. 

The diffraction amplitudes resulting from the MultiScat simulation, which are displayed in figure S6 are in the "figure_S6" folder.

## Raw data

Raw data used in the various scripts to produce the figures is in the `data` folder. In general SHeM data is stored in `.mat` files.

## Processed data

Three `.csv` files contain processed data, two have the diffraction intensity as a function of defect rate for the two different temperatures measured (`intensity_with_defext_120C.csv` and `intensity_with_defext_200C.csv`). The third contains the scan on SiO2 used for the data normalisation: `sio_background.csv`.

File: data/2023_11_defect2_MoS2_5um_hbn_sub/multiZ000035.txt
General parameters:
Start time: 2023             11              9             15              8      12.900333
Finish time: 2023             11              9             15             33       4.657012
Dwell time (ms): 3750.000000
Source chamber pressure: Error-S
Differential chamber pressure: 7.96e-07
Sample chamber pressure: 1.84e-08
Example position (nm): -4664000.000000,-461000.000000,-750000.000000
Rotation angle (udeg): 100000065.000000
==========
Instrument status: 
0:Data Directory:/icon/data/2023_11_defect2_MoS2_5um_hbn_sub/
1:Sample:MoS2
2:Comments:no
3:PinholePlate:#C13
4:z_Zero:4200
5:Operator:djw77/nav31/kw570
==========
zscan inputs: 
z_sep:50000
z_range:0 -6000000
data_path:/icon/data/2023_11_defect2_MoS2_5um_hbn_sub/
example_pos:-4664000  -461000  -750000
N_dwell:250
sampling_period:15
make_plots:1
m1:0.98976
m2:-0.0073571
example_pos_norm_1:-4689000  -456000  -750000
example_pos_norm_2:-4626000  -476000  -750000
==========
Detector params:
Sampling period (ms): 15.000000
N dwell: 250.000000
Filament current (A): 1.540000
Filament emission (mA): 2.179908
Solenoid current (A): NaN
Solenoid shim current (A): NaN
Lens params:
0  685
1  300
2  125
3      -0.002
4       -0.01
5       0.012
6         0.8
7         2.1
8         2.8
9  3000
10  1400
11         0.85
12   0
==========
Data:
z(nm),I(A)
0,2.5254e-11,
-100000,2.6006e-11,
-200000,2.621e-11,
-300000,2.746e-11,
-400000,2.9528e-11,
-500000,3.4512e-11,
-600000,4.1822e-11,
-700000,4.4677e-11,
-800000,4.3133e-11,
-900000,3.7576e-11,
-1000000,3.3871e-11,
-1100000,3.0105e-11,
-1200000,2.8359e-11,
-1300000,2.6906e-11,
-1400000,2.6122e-11,
-1500000,2.6044e-11,
-1600000,2.568e-11,
-1700000,2.531e-11,
-1800000,2.5197e-11,
-1900000,2.5612e-11,
-2000000,2.5842e-11,
-2100000,2.7989e-11,
-2200000,2.8639e-11,
-2300000,2.8882e-11,
-2400000,2.8307e-11,
-2500000,2.6173e-11,
-2600000,2.4388e-11,
-2700000,2.2752e-11,
-2800000,2.2629e-11,
-2900000,2.1892e-11,
-3000000,2.1617e-11,
-3100000,2.1044e-11,
-3200000,2.1384e-11,
-3300000,2.1047e-11,
-3400000,2.0764e-11,
-3500000,1.922e-11,
-3600000,1.919e-11,
-3700000,1.8526e-11,
-3800000,1.8315e-11,
-3900000,1.7329e-11,
-4000000,1.6935e-11,
-4100000,1.6755e-11,
-4200000,1.6324e-11,
-4300000,1.6322e-11,
-4400000,1.5838e-11,
-4500000,1.5998e-11,
-4600000,1.5212e-11,
-4700000,1.5468e-11,
-4800000,1.4883e-11,
-4900000,1.4602e-11,
-5000000,1.4456e-11,
-5100000,1.4307e-11,
-5200000,1.3964e-11,
-5300000,1.4099e-11,
-5400000,1.4771e-11,
-5500000,1.4788e-11,
-5600000,1.441e-11,
-5700000,1.4218e-11,
-5800000,1.3635e-11,
-5900000,1.3182e-11,
-6000000,1.299e-11,
-5950000,1.2993e-11,
-5850000,1.3165e-11,
-5750000,1.3988e-11,
-5650000,1.4166e-11,
-5550000,1.4277e-11,
-5450000,1.4445e-11,
-5350000,1.3862e-11,
-5250000,1.3438e-11,
-5150000,1.3751e-11,
-5050000,1.4024e-11,
-4950000,1.4519e-11,
-4850000,1.502e-11,
-4750000,1.4466e-11,
-4650000,1.489e-11,
-4550000,1.5272e-11,
-4450000,1.5729e-11,
-4350000,1.616e-11,
-4250000,1.6146e-11,
-4150000,1.6711e-11,
-4050000,1.682e-11,
-3950000,1.7296e-11,
-3850000,1.7934e-11,
-3750000,1.7932e-11,
-3650000,1.891e-11,
-3550000,1.9359e-11,
-3450000,2.0618e-11,
-3350000,2.0349e-11,
-3250000,2.0722e-11,
-3150000,2.1499e-11,
-3050000,2.133e-11,
-2950000,2.1601e-11,
-2850000,2.1432e-11,
-2750000,2.1991e-11,
-2650000,2.3058e-11,
-2550000,2.5218e-11,
-2450000,2.7232e-11,
-2350000,2.884e-11,
-2250000,2.9008e-11,
-2150000,2.8055e-11,
-2050000,2.7009e-11,
-1950000,2.5548e-11,
-1850000,2.5223e-11,
-1750000,2.4324e-11,
-1650000,2.4582e-11,
-1550000,2.5394e-11,
-1450000,2.5937e-11,
-1350000,2.6268e-11,
-1250000,2.7344e-11,
-1150000,2.8725e-11,
-1050000,3.1472e-11,
-950000,3.5111e-11,
-850000,4.1418e-11,
-750000,4.3873e-11,
-650000,4.3792e-11,
-550000,3.7479e-11,
-450000,3.0916e-11,
-350000,2.7522e-11,
-250000,2.6346e-11,
-150000,2.519e-11,
-50000,2.5311e-11,
